Repository: a1nubhavgupta/UHTC_layer_thickness

File: oxide_thickness_SiC_sorted.csv
ZrB2,HfB2,SiC,TaB2,Ta,C,ZrC,ZrSi2,MoSi2,B4C,Si3N4,TaSi2,WC,WB,MoSi,HfC,BN,TaC,Ta5Si3,LaB6,HfSi2,ZrO2,Sinter method,Sinter temp,Sintering Pressure (Mpa),Sintering Time (min),Relative Density,Temp,Oxidation Test,Time@Temp (min),Oxide Thickness (um)
0.0,0.0,0.0,0.0,0.0,0.0,80.0,0.0,0.0,0.0,0.0,0.0,0.0,0.0,0.0,0.0,0.0,0.0,0.0,0.0,0.0,0.0,2,1600,100,10,98.7,800.0,1,60.0,200
0.0,0.0,0.0,0.0,0.0,0.0,100.0,0.0,0.0,0.0,0.0,0.0,0.0,0.0,0.0,0.0,0.0,0.0,0.0,0.0,0.0,0.0,1,1849.85,50,60,96.2,800.0,1,60.0,20
0.0,0.0,0.0,0.0,0.0,0.0,0.0,0.0,0.0,0.0,0.0,0.0,0.0,0.0,5.0,95.0,0.0,0.0,0.0,0.0,0.0,0.0,3,1950,350,60,98,2400.0,2,2.0,90
0.0,0.0,0.0,0.0,0.0,0.0,80.0,0.0,20.0,0.0,0.0,0.0,0.0,0.0,0.0,0.0,0.0,0.0,0.0,0.0,0.0,0.0,3,1946.85,0,60,95,1526.85,1,0.0,400
0.0,0.0,0.0,0.0,0.0,0.0,80.0,0.0,20.0,0.0,0.0,0.0,0.0,0.0,0.0,0.0,0.0,0.0,0.0,0.0,0.0,0.0,3,1946.85,0,60,95,1526.85,1,0.0,380
0.0,0.0,0.0,0.0,0.0,0.0,80.0,0.0,20.0,0.0,0.0,0.0,0.0,0.0,0.0,0.0,0.0,0.0,0.0,0.0,0.0,0.0,3,1946.85,0,60,95,1726.85,1,0.0,435
0.0,0.0,34.0,0.0,0.0,0.0,0.0,0.0,0.0,0.0,0.0,0.0,0.0,0.0,0.0,0.0,0.0,0.0,0.0,0.0,0.0,0.0,2,1900,40,10,100,2700.0,3,5.0,100.09
0.0,0.0,34.0,0.0,0.0,0.0,0.0,0.0,0.0,0.0,0.0,0.0,0.0,0.0,0.0,0.0,0.0,0.0,0.0,0.0,0.0,0.0,2,1900,40,10,100,2700.0,3,10.0,175.84
0.0,0.0,34.0,0.0,0.0,0.0,0.0,0.0,0.0,0.0,0.0,0.0,0.0,0.0,0.0,0.0,0.0,0.0,0.0,0.0,0.0,0.0,2,1900,40,10,100,2700.0,3,20.0,261.34
0.0,0.0,34.0,0.0,0.0,0.0,0.0,0.0,0.0,0.0,0.0,0.0,0.0,0.0,0.0,0.0,0.0,0.0,0.0,0.0,0.0,0.0,2,1900,40,10,100,2700.0,3,30.0,258.84
0.0,0.0,30.0,0.0,0.0,0.0,70.0,0.0,0.0,0.0,0.0,0.0,0.0,0.0,0.0,0.0,0.0,0.0,0.0,0.0,0.0,0.0,1,2000,30,60,98.4,1100.0,1,15.0,290
0.0,0.0,30.0,0.0,0.0,0.0,70.0,0.0,0.0,0.0,0.0,0.0,0.0,0.0,0.0,0.0,0.0,0.0,0.0,0.0,0.0,0.0,1,2000,30,60,98.4,1300.0,1,15.0,295
0.0,0.0,30.0,0.0,0.0,0.0,70.0,0.0,0.0,0.0,0.0,0.0,0.0,0.0,0.0,0.0,0.0,0.0,0.0,0.0,0.0,0.0,1,2000,30,60,98.4,1500.0,1,15.0,300
0.0,0.0,0.0,0.0,0.0,0.0,0.0,0.0,0.0,0.0,0.0,0.0,0.0,0.0,0.0,0.0,0.0,100.0,0.0,0.0,0.0,0.0,1,2000,35,90,100,2100.0,3,3.0,500
0.0,0.0,0.0,0.0,0.0,0.0,85.0,0.0,0.0,0.0,0.0,15.0,0.0,0.0,0.0,0.0,0.0,0.0,0.0,0.0,0.0,0.0,1,1700,30,6,99.9,1526.85,1,0.0,140
0.0,0.0,0.0,0.0,0.0,0.0,85.0,0.0,0.0,0.0,0.0,15.0,0.0,0.0,0.0,0.0,0.0,0.0,0.0,0.0,0.0,0.0,1,1700,30,6,99.9,1726.0,1,0.0,300
0.0,0.0,0.0,0.0,0.0,0.0,85.0,0.0,0.0,0.0,0.0,15.0,0.0,0.0,0.0,0.0,0.0,0.0,0.0,0.0,0.0,0.0,1,1700,30,6,99.9,1926.0,1,0.0,550
0.0,0.0,15.0,0.0,0.0,0.0,0.0,0.0,0.0,0.0,0.0,10.0,0.0,0.0,0.0,0.0,0.0,75.0,0.0,0.0,0.0,0.0,1,1700,40,9,96.7,1500.0,1,150.0,290
0.0,0.0,15.0,0.0,0.0,0.0,0.0,0.0,0.0,0.0,0.0,10.0,0.0,0.0,0.0,0.0,0.0,0.0,0.0,0.0,0.0,0.0,1,1750,40,14,94.8,1500.0,1,150.0,145
0.0,0.0,0.0,0.0,0.0,0.0,0.0,0.0,15.0,0.0,0.0,0.0,0.0,0.0,0.0,0.0,0.0,0.0,0.0,0.0,0.0,0.0,1,1900,30,10,99.8,1600.0,1,5.0,77
0.0,0.0,0.0,0.0,0.0,0.0,0.0,0.0,0.0,0.0,0.0,0.0,0.0,0.0,0.0,0.0,0.0,0.0,0.0,0.0,0.0,0.0,2,1850,90,10,99,2500.0,4,1.0,80
0.0,0.0,0.0,0.0,0.0,0.0,0.0,0.0,0.0,0.0,0.0,0.0,0.0,0.0,0.0,0.0,0.0,0.0,0.0,0.0,0.0,0.0,2,1850,90,10,99,2500.0,4,1.0,78
0.0,0.0,0.0,0.0,0.0,0.0,0.0,0.0,0.0,0.0,0.0,0.0,0.0,0.0,0.0,0.0,0.0,0.0,0.0,0.0,0.0,0.0,2,1850,90,10,99,2500.0,4,1.0,110
0.0,0.0,0.0,0.0,0.0,0.0,0.0,0.0,15.0,0.0,0.0,0.0,0.0,0.0,0.0,0.0,0.0,85.0,0.0,0.0,0.0,0.0,1,1850,30,10,96.3,1600.0,1,15.0,2000
0.0,0.0,0.0,0.0,0.0,0.0,0.0,0.0,0.0,0.0,0.0,15.0,0.0,0.0,0.0,0.0,0.0,85.0,0.0,0.0,0.0,0.0,1,1750,30,20,97.3,1600.0,1,15.0,1000
0.0,0.0,0.0,0.0,0.0,0.0,0.0,0.0,0.0,0.0,0.0,0.0,0.0,0.0,0.0,0.0,0.0,0.0,0.0,0.0,0.0,0.0,2,1850,50,20,94.3,1500.0,1,30.0,250
0.0,0.0,0.0,0.0,0.0,0.0,0.0,0.0,0.0,0.0,0.0,0.0,0.0,0.0,0.0,0.0,0.0,0.0,0.0,0.0,0.0,0.0,2,1850,50,20,94.3,1500.0,1,60.0,600
0.0,0.0,0.0,0.0,0.0,0.0,0.0,0.0,0.0,0.0,0.0,0.0,0.0,0.0,0.0,0.0,0.0,0.0,0.0,0.0,0.0,0.0,2,1850,50,20,94.3,1500.0,1,120.0,1250
0.0,0.0,0.0,0.0,0.0,0.0,0.0,0.0,0.0,0.0,0.0,0.0,0.0,0.0,0.0,0.0,0.0,0.0,0.0,0.0,0.0,0.0,2,1850,50,20,94.3,1500.0,1,240.0,1560
0.0,0.0,5.0,0.0,0.0,0.0,0.0,0.0,0.0,0.0,0.0,0.0,0.0,0.0,0.0,0.0,0.0,0.0,0.0,0.0,0.0,0.0,2,1850,50,20,95.6,1500.0,1,60.0,100
0.0,0.0,5.0,0.0,0.0,0.0,0.0,0.0,0.0,0.0,0.0,0.0,0.0,0.0,0.0,0.0,0.0,0.0,0.0,0.0,0.0,0.0,2,1850,50,20,95.6,1500.0,1,120.0,110
0.0,0.0,5.0,0.0,0.0,0.0,0.0,0.0,0.0,0.0,0.0,0.0,0.0,0.0,0.0,0.0,0.0,0.0,0.0,0.0,0.0,0.0,2,1850,50,20,95.6,1500.0,1,240.0,250
0.0,0.0,5.0,0.0,0.0,0.0,0.0,0.0,0.0,0.0,0.0,0.0,0.0,0.0,0.0,0.0,0.0,0.0,0.0,0.0,0.0,0.0,2,1850,50,20,95.6,1500.0,1,480.0,410
0.0,0.0,10.0,0.0,0.0,0.0,0.0,0.0,0.0,0.0,0.0,0.0,0.0,0.0,0.0,0.0,0.0,0.0,0.0,0.0,0.0,0.0,2,1850,50,20,96.3,1500.0,1,60.0,100
0.0,0.0,10.0,0.0,0.0,0.0,0.0,0.0,0.0,0.0,0.0,0.0,0.0,0.0,0.0,0.0,0.0,0.0,0.0,0.0,0.0,0.0,2,1850,50,20,96.3,1500.0,1,120.0,105
0.0,0.0,10.0,0.0,0.0,0.0,0.0,0.0,0.0,0.0,0.0,0.0,0.0,0.0,0.0,0.0,0.0,0.0,0.0,0.0,0.0,0.0,2,1850,50,20,96.3,1500.0,1,240.0,200
0.0,0.0,10.0,0.0,0.0,0.0,0.0,0.0,0.0,0.0,0.0,0.0,0.0,0.0,0.0,0.0,0.0,0.0,0.0,0.0,0.0,0.0,2,1850,50,20,96.3,1500.0,1,480.0,220
0.0,0.0,15.0,0.0,0.0,0.0,0.0,0.0,0.0,0.0,0.0,0.0,0.0,0.0,0.0,0.0,0.0,0.0,0.0,0.0,0.0,0.0,2,1850,50,20,96.3,1500.0,1,30.0,190
0.0,0.0,15.0,0.0,0.0,0.0,0.0,0.0,0.0,0.0,0.0,0.0,0.0,0.0,0.0,0.0,0.0,0.0,0.0,0.0,0.0,0.0,2,1850,50,20,96.3,1500.0,1,60.0,200
0.0,0.0,15.0,0.0,0.0,0.0,0.0,0.0,0.0,0.0,0.0,0.0,0.0,0.0,0.0,0.0,0.0,0.0,0.0,0.0,0.0,0.0,2,1850,50,20,96.3,1500.0,1,120.0,490
0.0,0.0,15.0,0.0,0.0,0.0,0.0,0.0,0.0,0.0,0.0,0.0,0.0,0.0,0.0,0.0,0.0,0.0,0.0,0.0,0.0,0.0,2,1850,50,20,96.3,1500.0,1,240.0,900
0.0,0.0,0.0,0.0,0.0,0.0,0.0,0.0,0.0,0.0,0.0,0.0,0.0,0.0,0.0,0.0,0.0,80.0,0.0,0.0,0.0,0.0,3,2199.85,0,120,98.8,2100.0,2,1.5,320
0.0,0.0,10.0,0.0,0.0,0.0,0.0,0.0,0.0,0.0,0.0,0.0,0.0,0.0,0.0,0.0,0.0,70.0,0.0,0.0,0.0,0.0,3,2199.85,0,210,99.6,2560.0,2,1.5,70
0.0,0.0,0.0,0.0,0.0,0.0,0.0,0.0,0.0,0.0,0.0,0.0,0.0,0.0,0.0,0.0,0.0,80.0,0.0,0.0,0.0,0.0,1,2100,70,30,99.6,1500.0,1,30.0,200
0.0,0.0,0.0,0.0,0.0,0.0,0.0,0.0,0.0,0.0,0.0,0.0,0.0,0.0,0.0,0.0,0.0,50.0,0.0,0.0,0.0,0.0,1,2100,70,30,99.2,1500.0,1,30.0,180
0.0,0.0,0.0,0.0,0.0,0.0,0.0,0.0,0.0,0.0,0.0,0.0,0.0,0.0,0.0,0.0,0.0,25.0,0.0,0.0,0.0,0.0,1,2100,70,30,96.5,1500.0,1,30.0,130
0.0,0.0,0.0,0.0,0.0,0.0,0.0,0.0,0.0,0.0,0.0,0.0,0.0,0.0,0.0,0.0,0.0,20.0,0.0,0.0,0.0,0.0,1,2100,70,30,95.9,1500.0,1,30.0,250
0.0,0.0,0.0,0.0,0.0,0.0,100.0,0.0,0.0,0.0,0.0,0.0,0.0,0.0,0.0,0.0,0.0,0.0,0.0,0.0,0.0,0.0,1,1849.85,50,60,96.2,800.0,1,60.0,20
0.0,0.0,0.0,0.0,0.0,0.0,0.0,0.0,5.0,0.0,0.0,0.0,0.0,0.0,0.0,95.0,0.0,0.0,0.0,0.0,0.0,0.0,3,1950,350,60,98,2400.0,2,2.0,90
0.0,0.0,0.0,0.0,0.0,0.0,80.0,0.0,20.0,0.0,0.0,0.0,0.0,0.0,0.0,0.0,0.0,0.0,0.0,0.0,0.0,0.0,3,1946.85,0,60,95,1526.85,1,0.0,400
0.0,0.0,0.0,0.0,0.0,0.0,80.0,0.0,20.0,0.0,0.0,0.0,0.0,0.0,0.0,0.0,0.0,0.0,0.0,0.0,0.0,0.0,3,1946.85,0,60,95,1526.85,1,0.0,380
0.0,0.0,0.0,0.0,0.0,0.0,80.0,0.0,20.0,0.0,0.0,0.0,0.0,0.0,0.0,0.0,0.0,0.0,0.0,0.0,0.0,0.0,3,1946.85,0,60,95,1726.85,1,0.0,435
0.0,0.0,34.0,0.0,0.0,0.0,0.0,0.0,0.0,0.0,0.0,0.0,0.0,0.0,0.0,66.0,0.0,0.0,0.0,0.0,0.0,0.0,2,1900,40,10,100,2700.0,3,5.0,100.09
0.0,0.0,34.0,0.0,0.0,0.0,0.0,0.0,0.0,0.0,0.0,0.0,0.0,0.0,0.0,66.0,0.0,0.0,0.0,0.0,0.0,0.0,2,1900,40,10,100,2700.0,3,10.0,175.84
0.0,0.0,34.0,0.0,0.0,0.0,0.0,0.0,0.0,0.0,0.0,0.0,0.0,0.0,0.0,66.0,0.0,0.0,0.0,0.0,0.0,0.0,2,1900,40,10,100,2700.0,3,20.0,261.34
0.0,0.0,34.0,0.0,0.0,0.0,0.0,0.0,0.0,0.0,0.0,0.0,0.0,0.0,0.0,66.0,0.0,0.0,0.0,0.0,0.0,0.0,2,1900,40,10,100,2700.0,3,30.0,258.84
0.0,0.0,30.0,0.0,0.0,0.0,70.0,0.0,0.0,0.0,0.0,0.0,0.0,0.0,0.0,0.0,0.0,0.0,0.0,0.0,0.0,0.0,1,2000,30,60,98.4,1100.0,1,15.0,290
0.0,0.0,30.0,0.0,0.0,0.0,70.0,0.0,0.0,0.0,0.0,0.0,0.0,0.0,0.0,0.0,0.0,0.0,0.0,0.0,0.0,0.0,1,2000,30,60,98.4,1300.0,1,15.0,295
0.0,0.0,30.0,0.0,0.0,0.0,70.0,0.0,0.0,0.0,0.0,0.0,0.0,0.0,0.0,0.0,0.0,0.0,0.0,0.0,0.0,0.0,1,2000,30,60,98.4,1500.0,1,15.0,300
0.0,0.0,0.0,0.0,0.0,0.0,0.0,0.0,0.0,0.0,0.0,0.0,0.0,0.0,0.0,0.0,0.0,100.0,0.0,0.0,0.0,0.0,1,2000,35,90,100,2100.0,3,3.0,500
0.0,0.0,0.0,0.0,0.0,0.0,85.0,0.0,0.0,0.0,0.0,15.0,0.0,0.0,0.0,0.0,0.0,0.0,0.0,0.0,0.0,0.0,1,1700,30,6,99.9,1526.85,1,0.0,140
0.0,0.0,0.0,0.0,0.0,0.0,85.0,0.0,0.0,0.0,0.0,15.0,0.0,0.0,0.0,0.0,0.0,0.0,0.0,0.0,0.0,0.0,1,1700,30,6,99.9,1726.0,1,0.0,300
0.0,0.0,0.0,0.0,0.0,0.0,85.0,0.0,0.0,0.0,0.0,15.0,0.0,0.0,0.0,0.0,0.0,0.0,0.0,0.0,0.0,0.0,1,1700,30,6,99.9,1926.0,1,0.0,550
0.0,0.0,15.0,0.0,0.0,0.0,0.0,0.0,0.0,0.0,0.0,10.0,0.0,0.0,0.0,0.0,0.0,75.0,0.0,0.0,0.0,0.0,1,1700,40,9,96.7,1500.0,1,150.0,290
0.0,0.0,15.0,0.0,0.0,0.0,0.0,0.0,0.0,0.0,0.0,10.0,0.0,0.0,0.0,75.0,0.0,0.0,0.0,0.0,0.0,0.0,1,1750,40,14,94.8,1500.0,1,150.0,145
0.0,0.0,0.0,0.0,0.0,0.0,0.0,0.0,15.0,0.0,0.0,0.0,0.0,0.0,0.0,85.0,0.0,0.0,0.0,0.0,0.0,0.0,1,1900,30,10,99.8,1600.0,1,5.0,77
0.0,0.0,0.0,0.0,0.0,0.0,0.0,0.0,0.0,0.0,0.0,0.0,0.0,0.0,0.0,0.0,0.0,0.0,0.0,0.0,0.0,0.0,2,1850,90,10,99,2500.0,4,1.0,80
0.0,0.0,0.0,0.0,0.0,0.0,0.0,0.0,0.0,0.0,0.0,0.0,0.0,0.0,0.0,0.0,0.0,0.0,0.0,0.0,0.0,0.0,2,1850,90,10,99,2500.0,4,1.0,78
0.0,0.0,0.0,0.0,0.0,0.0,0.0,0.0,0.0,0.0,0.0,0.0,0.0,0.0,0.0,0.0,0.0,0.0,0.0,0.0,0.0,0.0,2,1850,90,10,99,2500.0,4,1.0,110
0.0,0.0,0.0,0.0,0.0,0.0,0.0,0.0,15.0,0.0,0.0,0.0,0.0,0.0,0.0,0.0,0.0,85.0,0.0,0.0,0.0,0.0,1,1850,30,10,96.3,1600.0,1,15.0,2000
0.0,0.0,0.0,0.0,0.0,0.0,0.0,0.0,0.0,0.0,0.0,15.0,0.0,0.0,0.0,0.0,0.0,85.0,0.0,0.0,0.0,0.0,1,1750,30,20,97.3,1600.0,1,15.0,1000
0.0,0.0,0.0,0.0,0.0,0.0,0.0,0.0,0.0,0.0,0.0,0.0,0.0,0.0,0.0,100.0,0.0,0.0,0.0,0.0,0.0,0.0,2,1850,50,20,94.3,1500.0,1,30.0,250
0.0,0.0,0.0,0.0,0.0,0.0,0.0,0.0,0.0,0.0,0.0,0.0,0.0,0.0,0.0,100.0,0.0,0.0,0.0,0.0,0.0,0.0,2,1850,50,20,94.3,1500.0,1,60.0,600
0.0,0.0,0.0,0.0,0.0,0.0,0.0,0.0,0.0,0.0,0.0,0.0,0.0,0.0,0.0,100.0,0.0,0.0,0.0,0.0,0.0,0.0,2,1850,50,20,94.3,1500.0,1,120.0,1250
0.0,0.0,0.0,0.0,0.0,0.0,0.0,0.0,0.0,0.0,0.0,0.0,0.0,0.0,0.0,100.0,0.0,0.0,0.0,0.0,0.0,0.0,2,1850,50,20,94.3,1500.0,1,240.0,1560
0.0,0.0,5.0,0.0,0.0,0.0,0.0,0.0,0.0,0.0,0.0,0.0,0.0,0.0,0.0,95.0,0.0,0.0,0.0,0.0,0.0,0.0,2,1850,50,20,95.6,1500.0,1,60.0,100
0.0,0.0,5.0,0.0,0.0,0.0,0.0,0.0,0.0,0.0,0.0,0.0,0.0,0.0,0.0,95.0,0.0,0.0,0.0,0.0,0.0,0.0,2,1850,50,20,95.6,1500.0,1,120.0,110
0.0,0.0,5.0,0.0,0.0,0.0,0.0,0.0,0.0,0.0,0.0,0.0,0.0,0.0,0.0,95.0,0.0,0.0,0.0,0.0,0.0,0.0,2,1850,50,20,95.6,1500.0,1,240.0,250
0.0,0.0,5.0,0.0,0.0,0.0,0.0,0.0,0.0,0.0,0.0,0.0,0.0,0.0,0.0,95.0,0.0,0.0,0.0,0.0,0.0,0.0,2,1850,50,20,95.6,1500.0,1,480.0,410
0.0,0.0,10.0,0.0,0.0,0.0,0.0,0.0,0.0,0.0,0.0,0.0,0.0,0.0,0.0,90.0,0.0,0.0,0.0,0.0,0.0,0.0,2,1850,50,20,96.3,1500.0,1,60.0,100
0.0,0.0,10.0,0.0,0.0,0.0,0.0,0.0,0.0,0.0,0.0,0.0,0.0,0.0,0.0,90.0,0.0,0.0,0.0,0.0,0.0,0.0,2,1850,50,20,96.3,1500.0,1,120.0,105
0.0,0.0,10.0,0.0,0.0,0.0,0.0,0.0,0.0,0.0,0.0,0.0,0.0,0.0,0.0,90.0,0.0,0.0,0.0,0.0,0.0,0.0,2,1850,50,20,96.3,1500.0,1,240.0,200
0.0,0.0,10.0,0.0,0.0,0.0,0.0,0.0,0.0,0.0,0.0,0.0,0.0,0.0,0.0,90.0,0.0,0.0,0.0,0.0,0.0,0.0,2,1850,50,20,96.3,1500.0,1,480.0,220
0.0,0.0,15.0,0.0,0.0,0.0,0.0,0.0,0.0,0.0,0.0,0.0,0.0,0.0,0.0,85.0,0.0,0.0,0.0,0.0,0.0,0.0,2,1850,50,20,96.3,1500.0,1,30.0,190
0.0,0.0,15.0,0.0,0.0,0.0,0.0,0.0,0.0,0.0,0.0,0.0,0.0,0.0,0.0,85.0,0.0,0.0,0.0,0.0,0.0,0.0,2,1850,50,20,96.3,1500.0,1,60.0,200
0.0,0.0,15.0,0.0,0.0,0.0,0.0,0.0,0.0,0.0,0.0,0.0,0.0,0.0,0.0,85.0,0.0,0.0,0.0,0.0,0.0,0.0,2,1850,50,20,96.3,1500.0,1,120.0,490
0.0,0.0,15.0,0.0,0.0,0.0,0.0,0.0,0.0,0.0,0.0,0.0,0.0,0.0,0.0,85.0,0.0,0.0,0.0,0.0,0.0,0.0,2,1850,50,20,96.3,1500.0,1,240.0,900
0.0,0.0,0.0,0.0,0.0,0.0,0.0,0.0,0.0,0.0,0.0,0.0,0.0,0.0,0.0,20.0,0.0,80.0,0.0,0.0,0.0,0.0,3,2199.85,0,120,98.8,2100.0,2,1.5,320
0.0,0.0,10.0,0.0,0.0,0.0,0.0,0.0,0.0,0.0,0.0,0.0,0.0,0.0,0.0,20.0,0.0,70.0,0.0,0.0,0.0,0.0,3,2199.85,0,210,99.6,2560.0,2,1.5,70
0.0,0.0,0.0,0.0,0.0,0.0,0.0,0.0,0.0,0.0,0.0,0.0,0.0,0.0,0.0,20.0,0.0,80.0,0.0,0.0,0.0,0.0,1,2100,70,30,99.6,1500.0,1,30.0,200
0.0,0.0,0.0,0.0,0.0,0.0,0.0,0.0,0.0,0.0,0.0,0.0,0.0,0.0,0.0,50.0,0.0,50.0,0.0,0.0,0.0,0.0,1,2100,70,30,99.2,1500.0,1,30.0,180
0.0,0.0,0.0,0.0,0.0,0.0,0.0,0.0,0.0,0.0,0.0,0.0,0.0,0.0,0.0,75.0,0.0,25.0,0.0,0.0,0.0,0.0,1,2100,70,30,96.5,1500.0,1,30.0,130
0.0,0.0,0.0,0.0,0.0,0.0,0.0,0.0,0.0,0.0,0.0,0.0,0.0,0.0,0.0,80.0,0.0,20.0,0.0,0.0,0.0,0.0,1,2100,70,30,95.9,1500.0,1,30.0,250
0.0,85.0,15.0,0.0,0.0,0.0,0.0,0.0,0.0,0.0,0.0,0.0,0.0,0.0,0.0,0.0,0.0,0.0,0.0,0.0,0.0,0.0,2,2100,32,9,99.9,2000.0,1,30.0,826
70.0,0.0,30.0,0.0,0.0,0.0,0.0,0.0,0.0,0.0,0.0,0.0,0.0,0.0,0.0,0.0,0.0,0.0,0.0,0.0,0.0,0.0,1,2000,30,60,100,1900.0,1,60.0,800
80.0,0.0,20.0,0.0,0.0,0.0,0.0,0.0,0.0,0.0,0.0,0.0,0.0,0.0,0.0,0.0,0.0,0.0,0.0,0.0,0.0,0.0,1,2000,30,60,98,1900.0,1,60.0,600
0.0,80.0,20.0,0.0,0.0,0.0,0.0,0.0,0.0,0.0,0.0,0.0,0.0,0.0,0.0,0.0,0.0,0.0,0.0,0.0,0.0,0.0,2,2100,32,17,99.51,1900.0,1,60.0,575.55
70.0,0.0,30.0,0.0,0.0,0.0,0.0,0.0,0.0,0.0,0.0,0.0,0.0,0.0,0.0,0.0,0.0,0.0,0.0,0.0,0.0,0.0,1,2000,30,60,99.8,1800.0,1,60.0,380
80.0,0.0,20.0,0.0,0.0,0.0,0.0,0.0,0.0,0.0,0.0,0.0,0.0,0.0,0.0,0.0,0.0,0.0,0.0,0.0,0.0,0.0,1,2000,30,60,98.1,1800.0,1,60.0,300
70.0,0.0,30.0,0.0,0.0,0.0,0.0,0.0,0.0,0.0,0.0,0.0,0.0,0.0,0.0,0.0,0.0,0.0,0.0,0.0,0.0,0.0,1,2000,30,60,99.8,1800.0,1,60.0,192
90.0,0.0,10.0,0.0,0.0,0.0,0.0,0.0,0.0,0.0,0.0,0.0,0.0,0.0,0.0,0.0,0.0,0.0,0.0,0.0,0.0,0.0,1,2000,25,60,99.8,1700.0,1,300.0,521
80.0,0.0,20.0,0.0,0.0,0.0,0.0,0.0,0.0,0.0,0.0,0.0,0.0,0.0,0.0,0.0,0.0,0.0,0.0,0.0,0.0,0.0,1,2000,25,60,99.7,1700.0,1,300.0,323
70.0,0.0,30.0,0.0,0.0,0.0,0.0,0.0,0.0,0.0,0.0,0.0,0.0,0.0,0.0,0.0,0.0,0.0,0.0,0.0,0.0,0.0,1,2000,25,60,97.5,1700.0,1,300.0,229
80.0,0.0,20.0,0.0,0.0,0.0,0.0,0.0,0.0,0.0,0.0,0.0,0.0,0.0,0.0,0.0,0.0,0.0,0.0,0.0,0.0,0.0,1,1900,30,15,98.3,1700.0,1,60.0,110
0.0,80.0,20.0,0.0,0.0,0.0,0.0,0.0,0.0,0.0,0.0,0.0,0.0,0.0,0.0,0.0,0.0,0.0,0.0,0.0,0.0,0.0,2,2100,32,17,99,1700.0,1,60.0,55
0.0,80.0,20.0,0.0,0.0,0.0,0.0,0.0,0.0,0.0,0.0,0.0,0.0,0.0,0.0,0.0,0.0,0.0,0.0,0.0,0.0,0.0,2,2100,32,17,99.51,1700.0,1,60.0,53
0.0,70.0,30.0,0.0,0.0,0.0,0.0,0.0,0.0,0.0,0.0,0.0,0.0,0.0,0.0,0.0,0.0,0.0,0.0,0.0,0.0,0.0,1,1950,20,120,97.8,1700.0,1,30.0,30
0.0,70.0,30.0,0.0,0.0,0.0,0.0,0.0,0.0,0.0,0.0,0.0,0.0,0.0,0.0,0.0,0.0,0.0,0.0,0.0,0.0,0.0,1,1950,20,120,97.8,1700.0,1,30.0,27
70.0,0.0,30.0,0.0,0.0,0.0,0.0,0.0,0.0,0.0,0.0,0.0,0.0,0.0,0.0,0.0,0.0,0.0,0.0,0.0,0.0,0.0,3,2000,310,120,99.4,1600.0,1,300.0,160
0.0,80.0,20.0,0.0,0.0,0.0,0.0,0.0,0.0,0.0,0.0,0.0,0.0,0.0,0.0,0.0,0.0,0.0,0.0,0.0,0.0,0.0,2,1900,50,2,98.3,1600.0,1,600.0,140
80.0,0.0,20.0,0.0,0.0,0.0,0.0,0.0,0.0,0.0,0.0,0.0,0.0,0.0,0.0,0.0,0.0,0.0,0.0,0.0,0.0,0.0,2,2000,50,10,99.3,1600.0,1,60.0,100
0.0,80.0,20.0,0.0,0.0,0.0,0.0,0.0,0.0,0.0,0.0,0.0,0.0,0.0,0.0,0.0,0.0,0.0,0.0,0.0,0.0,0.0,2,2100,32,17,99.51,1600.0,1,60.0,50
0.0,80.0,20.0,0.0,0.0,0.0,0.0,0.0,0.0,0.0,0.0,0.0,0.0,0.0,0.0,0.0,0.0,0.0,0.0,0.0,0.0,0.0,2,2100,32,17,99,1600.0,1,60.0,50
75.0,0.0,25.0,0.0,0.0,0.0,0.0,0.0,0.0,0.0,0.0,0.0,0.0,0.0,0.0,0.0,0.0,0.0,0.0,0.0,0.0,0.0,2,1800,35,5,99,1600.0,1,15.0,36
0.0,85.0,15.0,0.0,0.0,0.0,0.0,0.0,0.0,0.0,0.0,0.0,0.0,0.0,0.0,0.0,0.0,0.0,0.0,0.0,0.0,0.0,2,2100,32,9,99.9,1600.0,1,30.0,35
0.0,70.0,30.0,0.0,0.0,0.0,0.0,0.0,0.0,0.0,0.0,0.0,0.0,0.0,0.0,0.0,0.0,0.0,0.0,0.0,0.0,0.0,1,1950,20,120,97.8,1550.0,1,30.0,8
0.0,90.0,10.0,0.0,0.0,0.0,0.0,0.0,0.0,0.0,0.0,0.0,0.0,0.0,0.0,0.0,0.0,0.0,0.0,0.0,0.0,0.0,2,1800,100,10,100,1526.85,1,20.0,10
0.0,80.0,20.0,0.0,0.0,0.0,0.0,0.0,0.0,0.0,0.0,0.0,0.0,0.0,0.0,0.0,0.0,0.0,0.0,0.0,0.0,0.0,2,1750,100,10,100,1526.85,1,20.0,8.5
0.0,70.0,30.0,0.0,0.0,0.0,0.0,0.0,0.0,0.0,0.0,0.0,0.0,0.0,0.0,0.0,0.0,0.0,0.0,0.0,0.0,0.0,2,1700,100,10,99,1526.85,1,20.0,5
90.0,0.0,10.0,0.0,0.0,0.0,0.0,0.0,0.0,0.0,0.0,0.0,0.0,0.0,0.0,0.0,0.0,0.0,0.0,0.0,0.0,0.0,1,2000,25,60,99.8,1500.0,1,300.0,166
70.0,0.0,30.0,0.0,0.0,0.0,0.0,0.0,0.0,0.0,0.0,0.0,0.0,0.0,0.0,0.0,0.0,0.0,0.0,0.0,0.0,0.0,1,1950,32,120,99.5,1500.0,1,600.0,125
80.0,0.0,20.0,0.0,0.0,0.0,0.0,0.0,0.0,0.0,0.0,0.0,0.0,0.0,0.0,0.0,0.0,0.0,0.0,0.0,0.0,0.0,2,1850,30,10,89,1500.0,1,180.0,117
70.0,0.0,30.0,0.0,0.0,0.0,0.0,0.0,0.0,0.0,0.0,0.0,0.0,0.0,0.0,0.0,0.0,0.0,0.0,0.0,0.0,0.0,1,1950,32,45,98,1500.0,1,480.0,115
80.0,0.0,20.0,0.0,0.0,0.0,0.0,0.0,0.0,0.0,0.0,0.0,0.0,0.0,0.0,0.0,0.0,0.0,0.0,0.0,0.0,0.0,1,2000,25,60,99.7,1500.0,1,300.0,114
70.0,0.0,30.0,0.0,0.0,0.0,0.0,0.0,0.0,0.0,0.0,0.0,0.0,0.0,0.0,0.0,0.0,0.0,0.0,0.0,0.0,0.0,1,2000,25,60,97.5,1500.0,1,300.0,82
70.0,0.0,30.0,0.0,0.0,0.0,0.0,0.0,0.0,0.0,0.0,0.0,0.0,0.0,0.0,0.0,0.0,0.0,0.0,0.0,0.0,0.0,1,1950,32,45,98,1500.0,1,240.0,80
77.6,0.0,22.4,0.0,0.0,0.0,0.0,0.0,0.0,0.0,0.0,0.0,0.0,0.0,0.0,0.0,0.0,0.0,0.0,0.0,0.0,0.0,1,1650,60,120,97.9,1500.0,1,10.0,45
70.0,0.0,30.0,0.0,0.0,0.0,0.0,0.0,0.0,0.0,0.0,0.0,0.0,0.0,0.0,0.0,0.0,0.0,0.0,0.0,0.0,0.0,1,1950,32,45,98,1500.0,1,120.0,37
0.0,80.0,20.0,0.0,0.0,0.0,0.0,0.0,0.0,0.0,0.0,0.0,0.0,0.0,0.0,0.0,0.0,0.0,0.0,0.0,0.0,0.0,2,2100,32,17,99,1500.0,1,60.0,30
0.0,80.0,20.0,0.0,0.0,0.0,0.0,0.0,0.0,0.0,0.0,0.0,0.0,0.0,0.0,0.0,0.0,0.0,0.0,0.0,0.0,0.0,2,2100,32,17,99.51,1500.0,1,60.0,25
0.0,74.08,25.92,0.0,0.0,0.0,0.0,0.0,0.0,0.0,0.0,0.0,0.0,0.0,0.0,0.0,0.0,0.0,0.0,0.0,0.0,0.0,1,1900,32,60,99.8,1500.0,1,30.0,13
0.0,80.0,20.0,0.0,0.0,0.0,0.0,0.0,0.0,0.0,0.0,0.0,0.0,0.0,0.0,0.0,0.0,0.0,0.0,0.0,0.0,0.0,1,2000,30,60,99.27,1500.0,1,33.33333333,10
90.0,0.0,10.0,0.0,0.0,0.0,0.0,0.0,0.0,0.0,0.0,0.0,0.0,0.0,0.0,0.0,0.0,0.0,0.0,0.0,0.0,0.0,1,1900,50,20,100,1450.0,1,1200.0,205
75.0,0.0,15.0,0.0,0.0,0.0,0.0,0.0,0.0,0.0,0.0,0.0,0.0,0.0,0.0,0.0,0.0,0.0,0.0,0.0,0.0,0.0,1,1940,40,45,98.2,1450.0,1,1200.0,125
75.0,0.0,15.0,0.0,0.0,0.0,0.0,0.0,0.0,0.0,0.0,0.0,0.0,0.0,0.0,0.0,0.0,0.0,0.0,0.0,0.0,0.0,1,1920,40,45,98.2,1450.0,1,1200.0,100
85.0,0.0,15.0,0.0,0.0,0.0,0.0,0.0,0.0,0.0,0.0,0.0,0.0,0.0,0.0,0.0,0.0,0.0,0.0,0.0,0.0,0.0,1,1820,30,15,99,1450.0,1,1200.0,50
100.0,0.0,0.0,0.0,0.0,0.0,0.0,0.0,0.0,0.0,0.0,0.0,0.0,0.0,0.0,0.0,0.0,0.0,0.0,0.0,0.0,0.0,2,2000,50,6,95.8,1400.0,1,60.0,291
0.0,100.0,0.0,0.0,0.0,0.0,0.0,0.0,0.0,0.0,0.0,0.0,0.0,0.0,0.0,0.0,0.0,0.0,0.0,0.0,0.0,0.0,2,2100,50,5,99.2,1400.0,1,60.0,248
90.0,0.0,10.0,0.0,0.0,0.0,0.0,0.0,0.0,0.0,0.0,0.0,0.0,0.0,0.0,0.0,0.0,0.0,0.0,0.0,0.0,0.0,2,1800,40,5,85,1400.0,1,180.0,145
70.0,0.0,30.0,0.0,0.0,0.0,0.0,0.0,0.0,0.0,0.0,0.0,0.0,0.0,0.0,0.0,0.0,0.0,0.0,0.0,0.0,0.0,2,1800,40,5,95,1400.0,1,180.0,110
80.0,0.0,20.0,0.0,0.0,0.0,0.0,0.0,0.0,0.0,0.0,0.0,0.0,0.0,0.0,0.0,0.0,0.0,0.0,0.0,0.0,0.0,1,1850,40,60,97.5,1400.0,1,600.0,55
0.0,80.0,20.0,0.0,0.0,0.0,0.0,0.0,0.0,0.0,0.0,0.0,0.0,0.0,0.0,0.0,0.0,0.0,0.0,0.0,0.0,0.0,2,2100,32,17,99,1400.0,1,60.0,25
0.0,80.0,20.0,0.0,0.0,0.0,0.0,0.0,0.0,0.0,0.0,0.0,0.0,0.0,0.0,0.0,0.0,0.0,0.0,0.0,0.0,0.0,2,2100,32,17,99.51,1400.0,1,60.0,20
0.0,70.0,30.0,0.0,0.0,0.0,0.0,0.0,0.0,0.0,0.0,0.0,0.0,0.0,0.0,0.0,0.0,0.0,0.0,0.0,0.0,0.0,1,1950,20,120,97.8,1400.0,1,60.0,20
0.0,80.0,20.0,0.0,0.0,0.0,0.0,0.0,0.0,0.0,0.0,0.0,0.0,0.0,0.0,0.0,0.0,0.0,0.0,0.0,0.0,0.0,2,2000,50,4,99.9,1400.0,1,60.0,12
80.0,0.0,20.0,0.0,0.0,0.0,0.0,0.0,0.0,0.0,0.0,0.0,0.0,0.0,0.0,0.0,0.0,0.0,0.0,0.0,0.0,0.0,2,1800,70,5,98.2,1300.0,1,720.0,145
100.0,0.0,0.0,0.0,0.0,0.0,0.0,0.0,0.0,0.0,0.0,0.0,0.0,0.0,0.0,0.0,0.0,0.0,0.0,0.0,0.0,0.0,1,1700,35,180,67.6,1300.0,1,58.33333333,98
80.0,0.0,20.0,0.0,0.0,0.0,0.0,0.0,0.0,0.0,0.0,0.0,0.0,0.0,0.0,0.0,0.0,0.0,0.0,0.0,0.0,0.0,2,1800,70,5,97.5,1300.0,1,480.0,89
100.0,0.0,0.0,0.0,0.0,0.0,0.0,0.0,0.0,0.0,0.0,0.0,0.0,0.0,0.0,0.0,0.0,0.0,0.0,0.0,0.0,0.0,1,1700,35,180,67.6,1300.0,1,33.33333333,69
80.0,0.0,20.0,0.0,0.0,0.0,0.0,0.0,0.0,0.0,0.0,0.0,0.0,0.0,0.0,0.0,0.0,0.0,0.0,0.0,0.0,0.0,2,1800,70,5,95,1300.0,1,360.0,60
100.0,0.0,0.0,0.0,0.0,0.0,0.0,0.0,0.0,0.0,0.0,0.0,0.0,0.0,0.0,0.0,0.0,0.0,0.0,0.0,0.0,0.0,1,1700,35,180,67.6,1300.0,1,16.66666667,57
70.0,0.0,30.0,0.0,0.0,0.0,0.0,0.0,0.0,0.0,0.0,0.0,0.0,0.0,0.0,0.0,0.0,0.0,0.0,0.0,0.0,0.0,1,1900,35,120,76.2,1300.0,1,58.33333333,37
80.0,0.0,20.0,0.0,0.0,0.0,0.0,0.0,0.0,0.0,0.0,0.0,0.0,0.0,0.0,0.0,0.0,0.0,0.0,0.0,0.0,0.0,1,1700,50,15,90,1300.0,1,60.0,35
70.0,0.0,30.0,0.0,0.0,0.0,0.0,0.0,0.0,0.0,0.0,0.0,0.0,0.0,0.0,0.0,0.0,0.0,0.0,0.0,0.0,0.0,1,1900,35,120,76.2,1300.0,1,33.33333333,35
70.0,0.0,30.0,0.0,0.0,0.0,0.0,0.0,0.0,0.0,0.0,0.0,0.0,0.0,0.0,0.0,0.0,0.0,0.0,0.0,0.0,0.0,1,1900,35,120,76.2,1300.0,1,16.66666667,30
50.0,0.0,50.0,0.0,0.0,0.0,0.0,0.0,0.0,0.0,0.0,0.0,0.0,0.0,0.0,0.0,0.0,0.0,0.0,0.0,0.0,0.0,1,1900,35,120,63.9,1300.0,1,58.33333333,22
50.0,0.0,50.0,0.0,0.0,0.0,0.0,0.0,0.0,0.0,0.0,0.0,0.0,0.0,0.0,0.0,0.0,0.0,0.0,0.0,0.0,0.0,1,1900,35,120,63.9,1300.0,1,33.33333333,21
50.0,0.0,50.0,0.0,0.0,0.0,0.0,0.0,0.0,0.0,0.0,0.0,0.0,0.0,0.0,0.0,0.0,0.0,0.0,0.0,0.0,0.0,1,1900,35,120,63.9,1300.0,1,16.66666667,20
80.0,0.0,20.0,0.0,0.0,0.0,0.0,0.0,0.0,0.0,0.0,0.0,0.0,0.0,0.0,0.0,0.0,0.0,0.0,0.0,0.0,0.0,1,1900,30,15,98.3,1300.0,1,60.0,18
95.0,0.0,5.0,0.0,0.0,0.0,0.0,0.0,0.0,0.0,0.0,0.0,0.0,0.0,0.0,0.0,0.0,0.0,0.0,0.0,0.0,0.0,1,1950,30,60,97.4,1200.0,1,60.0,50
80.0,0.0,20.0,0.0,0.0,0.0,0.0,0.0,0.0,0.0,0.0,0.0,0.0,0.0,0.0,0.0,0.0,0.0,0.0,0.0,0.0,0.0,1,1950,30,60,97.1,1200.0,1,60.0,10
80.0,0.0,20.0,0.0,0.0,0.0,0.0,0.0,0.0,0.0,0.0,0.0,0.0,0.0,0.0,0.0,0.0,0.0,0.0,0.0,0.0,0.0,1,1700,50,15,90,1100.0,1,60.0,19
80.0,0.0,20.0,0.0,0.0,0.0,0.0,0.0,0.0,0.0,0.0,0.0,0.0,0.0,0.0,0.0,0.0,0.0,0.0,0.0,0.0,0.0,1,1900,30,15,98.3,1100.0,1,60.0,15
90.0,0.0,10.0,0.0,0.0,0.0,0.0,0.0,0.0,0.0,0.0,0.0,0.0,0.0,0.0,0.0,0.0,0.0,0.0,0.0,0.0,0.0,1,2000,25,60,99.8,1000.0,1,300.0,32
70.0,0.0,30.0,0.0,0.0,0.0,0.0,0.0,0.0,0.0,0.0,0.0,0.0,0.0,0.0,0.0,0.0,0.0,0.0,0.0,0.0,0.0,1,2000,25,60,97.5,1000.0,1,300.0,21
80.0,0.0,20.0,0.0,0.0,0.0,0.0,0.0,0.0,0.0,0.0,0.0,0.0,0.0,0.0,0.0,0.0,0.0,0.0,0.0,0.0,0.0,1,2000,25,60,99.7,1000.0,1,300.0,16
70.0,0.0,30.0,0.0,0.0,0.0,0.0,0.0,0.0,0.0,0.0,0.0,0.0,0.0,0.0,0.0,0.0,0.0,0.0,0.0,0.0,0.0,1,1950,32,45,98.47,1000.0,1,30.0,8
70.0,0.0,30.0,0.0,0.0,0.0,0.0,0.0,0.0,0.0,0.0,0.0,0.0,0.0,0.0,0.0,0.0,0.0,0.0,0.0,0.0,0.0,1,1950,32,45,98.47,800.0,1,30.0,0.5
0.0,80.0,20.0,0.0,0.0,0.0,0.0,0.0,0.0,0.0,0.0,0.0,0.0,0.0,0.0,0.0,0.0,0.0,0.0,0.0,0.0,0.0,2,1900,50,2,98.3,1000.0,1,600.0,140
80.0,0.0,20.0,0.0,0.0,0.0,0.0,0.0,0.0,0.0,0.0,0.0,0.0,0.0,0.0,0.0,0.0,0.0,0.0,0.0,0.0,0.0,2,2000,50,10,99.3,1200.0,1,60.0,100
73.0,0.0,20.0,0.0,0.0,0.0,0.0,0.0,0.0,0.0,0.0,0.0,0.0,0.0,0.0,0.0,0.0,0.0,0.0,7.0,0.0,0.0,2,1800,70,5,95,1300.0,1,360.0,60
70.0,0.0,20.0,0.0,0.0,0.0,0.0,0.0,0.0,0.0,0.0,0.0,0.0,0.0,0.0,0.0,0.0,0.0,0.0,10.0,0.0,0.0,2,1800,70,5,97.5,1300.0,1,480.0,89
66.0,0.0,20.0,0.0,0.0,0.0,0.0,0.0,0.0,0.0,0.0,0.0,0.0,0.0,0.0,0.0,0.0,0.0,0.0,14.0,0.0,0.0,2,1800,70,5,98.2,1300.0,1,720.0,145
70.0,0.0,20.0,0.0,0.0,0.0,0.0,0.0,0.0,0.0,10.0,0.0,0.0,0.0,0.0,0.0,0.0,0.0,0.0,0.0,0.0,0.0,2,1900,50,3,98.73,1300.0,1,600.0,476
70.0,0.0,20.0,0.0,10.0,0.0,0.0,0.0,0.0,0.0,0.0,0.0,0.0,0.0,0.0,0.0,0.0,0.0,0.0,0.0,0.0,0.0,2,1900,50,3,99.63,1300.0,1,600.0,255
75.0,10.0,15.0,0.0,0.0,0.0,0.0,0.0,0.0,0.0,0.0,0.0,0.0,0.0,0.0,0.0,0.0,0.0,0.0,0.0,0.0,0.0,1,1940,40,45,98.2,1300.0,1,1200.0,125
80.0,0.0,20.0,0.0,0.0,0.0,0.0,0.0,0.0,0.0,0.0,0.0,0.0,0.0,0.0,0.0,0.0,0.0,0.0,0.0,0.0,0.0,1,2000,30,60,98.1,1300.0,1,60.0,300
80.0,0.0,20.0,0.0,0.0,0.0,0.0,0.0,0.0,0.0,0.0,0.0,0.0,0.0,0.0,0.0,0.0,0.0,0.0,0.0,0.0,0.0,1,2000,30,60,98.1,1300.0,1,60.0,310
70.0,0.0,30.0,0.0,0.0,0.0,0.0,0.0,0.0,0.0,0.0,0.0,0.0,0.0,0.0,0.0,0.0,0.0,0.0,0.0,0.0,0.0,1,2000,30,60,99.8,1327.0,1,60.0,192
70.0,0.0,30.0,0.0,0.0,0.0,0.0,0.0,0.0,0.0,0.0,0.0,0.0,0.0,0.0,0.0,0.0,0.0,0.0,0.0,0.0,0.0,1,2000,30,60,99.8,1327.0,1,60.0,380
90.0,0.0,10.0,0.0,0.0,0.0,0.0,0.0,0.0,0.0,0.0,0.0,0.0,0.0,0.0,0.0,0.0,0.0,0.0,0.0,0.0,0.0,1,2000,30,60,100,1400.0,1,60.0,1100
80.0,0.0,20.0,0.0,0.0,0.0,0.0,0.0,0.0,0.0,0.0,0.0,0.0,0.0,0.0,0.0,0.0,0.0,0.0,0.0,0.0,0.0,1,2000,30,60,98,1400.0,1,60.0,600
70.0,0.0,30.0,0.0,0.0,0.0,0.0,0.0,0.0,0.0,0.0,0.0,0.0,0.0,0.0,0.0,0.0,0.0,0.0,0.0,0.0,0.0,1,2000,30,60,100,1400.0,1,60.0,800
80.0,0.0,20.0,0.0,0.0,0.0,0.0,0.0,0.0,0.0,0.0,0.0,0.0,0.0,0.0,0.0,0.0,0.0,0.0,0.0,0.0,0.0,1,2000,30,30,99,1450.0,1,1440.0,90
80.0,0.0,20.0,0.0,0.0,0.0,0.0,0.0,0.0,0.0,0.0,0.0,0.0,0.0,0.0,0.0,0.0,0.0,0.0,0.0,0.0,0.0,1,2000,30,30,99,1450.0,1,1440.0,175
0.0,80.0,20.0,0.0,0.0,0.0,0.0,0.0,0.0,0.0,0.0,0.0,0.0,0.0,0.0,0.0,0.0,0.0,0.0,0.0,0.0,0.0,1,2000,30,30,96,1500.0,1,1440.0,41
0.0,80.0,20.0,0.0,0.0,0.0,0.0,0.0,0.0,0.0,0.0,0.0,0.0,0.0,0.0,0.0,0.0,0.0,0.0,0.0,0.0,0.0,1,2000,30,30,96,1500.0,1,6000.0,59.5
0.0,80.0,20.0,0.0,0.0,0.0,0.0,0.0,0.0,0.0,0.0,0.0,0.0,0.0,0.0,0.0,0.0,0.0,0.0,0.0,0.0,0.0,1,2000,30,30,96,1500.0,1,1440.0,59
0.0,80.0,20.0,0.0,0.0,0.0,0.0,0.0,0.0,0.0,0.0,0.0,0.0,0.0,0.0,0.0,0.0,0.0,0.0,0.0,0.0,0.0,1,2000,30,30,96,1500.0,1,6000.0,64
0.0,82.0,15.0,0.0,0.0,0.0,0.0,0.0,0.0,0.0,0.0,0.0,0.0,3.0,0.0,0.0,0.0,0.0,0.0,0.0,0.0,0.0,2,2100,32,9,96.2,1500.0,1,30.0,34
0.0,82.0,15.0,0.0,0.0,0.0,0.0,0.0,0.0,0.0,0.0,0.0,0.0,3.0,0.0,0.0,0.0,0.0,0.0,0.0,0.0,0.0,2,2100,32,9,96.2,1500.0,1,30.0,76
0.0,82.0,15.0,0.0,0.0,0.0,0.0,0.0,0.0,0.0,0.0,0.0,0.0,3.0,0.0,0.0,0.0,0.0,0.0,0.0,0.0,0.0,2,2100,32,9,96.2,1500.0,1,30.0,565
80.0,0.0,20.0,0.0,0.0,0.0,0.0,0.0,0.0,0.0,0.0,0.0,0.0,0.0,0.0,0.0,0.0,0.0,0.0,0.0,0.0,0.0,1,1700,7,600,92,1500.0,1,3000.0,490
75.0,0.0,25.0,0.0,0.0,0.0,0.0,0.0,0.0,0.0,0.0,0.0,0.0,0.0,0.0,0.0,0.0,0.0,0.0,0.0,0.0,0.0,1,1700,7,600,92,1500.0,1,3000.0,65
50.0,0.0,50.0,0.0,0.0,0.0,0.0,0.0,0.0,0.0,0.0,0.0,0.0,0.0,0.0,0.0,0.0,0.0,0.0,0.0,0.0,0.0,1,1700,7,600,92,1500.0,1,3000.0,180
35.0,0.0,65.0,0.0,0.0,0.0,0.0,0.0,0.0,0.0,0.0,0.0,0.0,0.0,0.0,0.0,0.0,0.0,0.0,0.0,0.0,0.0,1,1700,7,600,92,1500.0,1,3000.0,290
20.0,0.0,80.0,0.0,0.0,0.0,0.0,0.0,0.0,0.0,0.0,0.0,0.0,0.0,0.0,0.0,0.0,0.0,0.0,0.0,0.0,0.0,2,2100,50,5,92,1500.0,1,3000.0,380
70.0,0.0,30.0,0.0,0.0,0.0,0.0,0.0,0.0,0.0,0.0,0.0,0.0,0.0,0.0,0.0,0.0,0.0,0.0,0.0,0.0,0.0,1,1900,35,120,76.2,1526.85,1,16.66667,30
70.0,0.0,30.0,0.0,0.0,0.0,0.0,0.0,0.0,0.0,0.0,0.0,0.0,0.0,0.0,0.0,0.0,0.0,0.0,0.0,0.0,0.0,1,1900,35,120,76.2,1526.85,1,33.33333,35
70.0,0.0,30.0,0.0,0.0,0.0,0.0,0.0,0.0,0.0,0.0,0.0,0.0,0.0,0.0,0.0,0.0,0.0,0.0,0.0,0.0,0.0,1,1900,35,120,76.2,1526.85,1,58.33333,37
50.0,0.0,50.0,0.0,0.0,0.0,0.0,0.0,0.0,0.0,0.0,0.0,0.0,0.0,0.0,0.0,0.0,0.0,0.0,0.0,0.0,0.0,1,1900,35,120,63.9,1526.85,1,16.66667,20
50.0,0.0,50.0,0.0,0.0,0.0,0.0,0.0,0.0,0.0,0.0,0.0,0.0,0.0,0.0,0.0,0.0,0.0,0.0,0.0,0.0,0.0,1,1900,35,120,63.9,1526.85,1,33.33333,21
50.0,0.0,50.0,0.0,0.0,0.0,0.0,0.0,0.0,0.0,0.0,0.0,0.0,0.0,0.0,0.0,0.0,0.0,0.0,0.0,0.0,0.0,1,1900,35,120,63.9,1526.85,1,58.33333,22
90.0,0.0,10.0,0.0,0.0,0.0,0.0,0.0,0.0,0.0,0.0,0.0,0.0,0.0,0.0,0.0,0.0,0.0,0.0,0.0,0.0,0.0,2,1800,40,5,85,1550.0,1,180.0,145
80.0,0.0,20.0,0.0,0.0,0.0,0.0,0.0,0.0,0.0,0.0,0.0,0.0,0.0,0.0,0.0,0.0,0.0,0.0,0.0,0.0,0.0,2,1800,40,5,93,1550.0,1,180.0,127
70.0,0.0,30.0,0.0,0.0,0.0,0.0,0.0,0.0,0.0,0.0,0.0,0.0,0.0,0.0,0.0,0.0,0.0,0.0,0.0,0.0,0.0,2,1800,40,5,95,1550.0,1,180.0,110
75.0,0.0,20.0,0.0,0.0,0.0,0.0,0.0,0.0,0.0,0.0,0.0,5.0,0.0,0.0,0.0,0.0,0.0,0.0,0.0,0.0,0.0,2,1800,40,5,100,1550.0,1,180.0,102
70.0,0.0,30.0,0.0,0.0,0.0,0.0,0.0,0.0,0.0,0.0,0.0,0.0,0.0,0.0,0.0,0.0,0.0,0.0,0.0,0.0,0.0,1,1950,32,120,99.5,1550.0,1,600.0,125
0.0,85.0,15.0,0.0,0.0,0.0,0.0,0.0,0.0,0.0,0.0,0.0,0.0,0.0,0.0,0.0,0.0,0.0,0.0,0.0,0.0,0.0,2,2100,32,9,99.9,1550.0,1,30.0,35
0.0,85.0,15.0,0.0,0.0,0.0,0.0,0.0,0.0,0.0,0.0,0.0,0.0,0.0,0.0,0.0,0.0,0.0,0.0,0.0,0.0,0.0,2,2100,32,9,99.9,1550.0,1,30.0,78
0.0,85.0,15.0,0.0,0.0,0.0,0.0,0.0,0.0,0.0,0.0,0.0,0.0,0.0,0.0,0.0,0.0,0.0,0.0,0.0,0.0,0.0,2,2100,32,9,99.9,1600.0,1,30.0,826
0.0,82.0,15.0,0.0,0.0,0.0,0.0,0.0,0.0,0.0,0.0,0.0,3.0,0.0,0.0,0.0,0.0,0.0,0.0,0.0,0.0,0.0,2,2100,32,9,100,1600.0,1,30.0,37
0.0,82.0,15.0,0.0,0.0,0.0,0.0,0.0,0.0,0.0,0.0,0.0,3.0,0.0,0.0,0.0,0.0,0.0,0.0,0.0,0.0,0.0,2,2100,32,9,100,1600.0,1,30.0,67
0.0,82.0,15.0,0.0,0.0,0.0,0.0,0.0,0.0,0.0,0.0,0.0,3.0,0.0,0.0,0.0,0.0,0.0,0.0,0.0,0.0,0.0,2,2100,32,9,100,1600.0,1,30.0,537
0.0,82.0,15.0,0.0,0.0,0.0,0.0,0.0,0.0,0.0,0.0,0.0,0.0,3.0,0.0,0.0,0.0,0.0,0.0,0.0,0.0,0.0,2,2100,32,9,100,1600.0,1,30.0,34
0.0,82.0,15.0,0.0,0.0,0.0,0.0,0.0,0.0,0.0,0.0,0.0,0.0,3.0,0.0,0.0,0.0,0.0,0.0,0.0,0.0,0.0,2,2100,32,9,100,1600.0,1,30.0,76
0.0,82.0,15.0,0.0,0.0,0.0,0.0,0.0,0.0,0.0,0.0,0.0,0.0,3.0,0.0,0.0,0.0,0.0,0.0,0.0,0.0,0.0,2,2100,32,9,100,1600.0,1,30.0,565
77.6,0.0,22.4,0.0,0.0,0.0,0.0,0.0,0.0,0.0,0.0,0.0,0.0,0.0,0.0,0.0,0.0,0.0,0.0,0.0,0.0,0.0,1,1650,60,120,97.9,1627.0,1,10.0,45
70.0,0.0,30.0,0.0,0.0,0.0,0.0,0.0,0.0,0.0,0.0,0.0,0.0,0.0,0.0,0.0,0.0,0.0,0.0,0.0,0.0,0.0,1,1950,32,45,98,2000.0,1,120.0,37
70.0,0.0,30.0,0.0,0.0,0.0,0.0,0.0,0.0,0.0,0.0,0.0,0.0,0.0,0.0,0.0,0.0,0.0,0.0,0.0,0.0,0.0,1,1950,32,45,98,2000.0,1,240.0,80
70.0,0.0,30.0,0.0,0.0,0.0,0.0,0.0,0.0,0.0,0.0,0.0,0.0,0.0,0.0,0.0,0.0,0.0,0.0,0.0,0.0,0.0,1,1950,32,45,98,2000.0,1,480.0,115
